Repository: Chakri1512/platinum-conductivity-sensor-microfabrication

# Platinum Four-Electrode Conductivity Sensor

### Semiconductor Microfabrication & Process Characterization

**University of Utah | Utah Nanofab | Fall 2025**


**[Microfabrication](#fabrication-process-flow)** |
**[PVD](#3-physical-vapor-deposition-pvd)** |
**[PECVD](#5-plasma-enhanced-chemical-vapor-deposition-pecvd)** |
**[Metrology](#fabrication-and-metrology-equipment)** |
**[Electrical Testing](#10-electrical-characterization)**

## Project Overview

Fabrication and electrical characterization of a four-electrode
platinum conductivity flow chip for measuring liquid electrolyte
conductivity in conjunction with infrared spectroscopy.

The project involved a ten-stage cleanroom fabrication workflow,
including photolithography, thin-film deposition, lift-off,
dielectric insulation, wet etching, laser micromachining,
wafer dicing, and electrical characterization.

## Project Objectives

- Fabricate patterned platinum thin-film electrodes.
- Implement a two-mask photolithography process.
- Deposit and characterize metallic and dielectric thin films.
- Evaluate fabricated feature dimensions against design targets.
- Integrate electrolyte inlet and outlet ports.
- Validate device functionality through electrical measurements.

## Key Engineering Results

| Parameter | Result |
|---|---|
| Wafer diameter | 4 inches |
| Photolithography masks | 2 |
| Target chromium thickness | 10 nm |
| Target platinum thickness | 50 nm |
| Target electrode linewidth | 200 µm |
| Measured electrode linewidth | 197.6–197.7 µm |
| Linewidth deviation from target | 1.15–1.20% |
| PECVD SiO₂ thickness range | 233.9–238.8 nm |
| Oxide thickness measurement locations | 5 |
| Laser-machined hole diameter | Approximately 858–901 µm |
| Electrical characterization | Four-electrode EIS |
| Device validation | Linear conductance–conductivity response |

## Experimental Process Characterization

### PECVD Oxide Thickness
Five-point thickness characterization:
- Mean thickness: 236.34 nm
- Sample standard deviation: 2.11 nm
- Thickness range: 4.90 nm

### Photoresist Thickness
Five-point thickness characterization:
- Mean thickness: 1185.62 nm
- Sample standard deviation: 6.64 nm
- Thickness range: 16.00 nm

## Fabrication Process Flow

```mermaid
flowchart TD
    A[Photomask Preparation] --> B[Photolithography I]
    B --> C[Cr/Pt Sputter Deposition]
    C --> D[Lift-Off and Metrology]
    D --> E[PECVD SiO2 Deposition]
    E --> F[Photolithography II]
    F --> G[Selective Wet Etching]
    G --> H[CO2 Laser Micromachining]
    H --> I[Wafer Dicing and Soldering]
    I --> J[Electrical Characterization]
```

## 1. Photomask Preparation

A two-mask process was used to define the platinum electrode
geometry and selectively expose electrode regions through
the dielectric insulation.

- Mask 1: Platinum electrodes and interconnects.
- Mask 2: SiO₂ insulation openings.
- Equipment: Heidelberg MicroPG 101 pattern generator.
- Mask substrate: Chrome-on-glass.
- Laser wavelength: 405 nm.

### Measurement Principle

The outer electrodes provide electrical excitation,
while the inner electrodes measure the potential
difference across the electrolyte.

The four-electrode configuration helps reduce
the influence of electrode polarization on
conductivity measurements.

### Results

Electrical characterization demonstrated a linear
relationship between measured conductance and
electrolyte conductivity over the tested calibration
conditions, confirming functional device operation.

## Process Engineering and Data Analysis

The fabrication results were evaluated using:

- Design-to-fabrication dimensional comparison.
- Thin-film thickness characterization.
- Percentage deviation analysis.
- Spatial thickness variation analysis.
- Optical inspection.
- Electrical calibration analysis.
- Process documentation.

## Process Improvement Opportunities

Potential areas for further investigation include:

- Optimization of laser-machined hole dimensions.
- Evaluation of photoresist thickness uniformity.
- Improvement of mask alignment accuracy.
- Investigation of sputtered film thickness discrepancies.
- Expanded dielectric thickness sampling.
- Additional calibration and repeatability testing.

These are proposed improvements rather than completed
process optimization experiments.

## Data Quality and Limitations

This project represents an academic microfabrication
workflow rather than a production-qualified
semiconductor manufacturing process.

Reported deposition targets are distinguished from
measured dimensions and film thicknesses.

The project report contains discrepancies in the
reported substrate terminology, metal thickness units,
and oxide thickness statistics. These require verification
against original laboratory measurement records.

The available calibration results demonstrate device
functionality but do not establish manufacturing yield,
process capability, or long-term measurement repeatability.

File: docs/data-quality.md
# Data quality and limitations

Source: Fall 2025 final micromachining report, Tables 1–2 and Sections 2–3.

- Table 2 lists five oxide thickness measurements. The printed mean (235.3 nm) and standard deviation (1.9 nm) do not match the recomputed mean (236.34 nm) and sample standard deviation (2.11 nm). Verify the original instrument data before reporting summary statistics.
- The abstract describes quartz, while the methods identify borosilicate glass. Confirm substrate identity before making a specific material claim.
- The metal thickness reading of 117.3 µm in the methods is inconsistent with the nominal 60 nm stack. Verify units and measurement before citing it.
- Figure 7 shows a linear calibration with three points; raw impedance data are not supplied. Do not infer repeatability, yield, or independent measurement accuracy from this plot.
- The report acknowledges labmate-supplied figures and data. Confirm individual contributions and obtain permission before sharing original images or reports publicly.
- Table 1 reports five photoresist thickness readings (11,747–11,907 Å). Their recomputed mean is 11,856.2 Å. The original table reports a mean of 11,856 Å and standard deviation of 68.3 Å; retain raw readings for verification.
- The 224.3 µm developed-resist feature and 197.6–197.7 µm post-lift-off metal features are distinct process-stage observations; do not infer a paired process bias without confirming measurement locations.

File: docs/process-results.md
# Process results and engineering interpretation

Source: Fall 2025 Micromachining final report, sections 2–3 and Tables 1–2. Measurements are reported academic lab results, including labmate contributions; confirm permission before public redistribution. This analysis was prepared retrospectively for the portfolio.

| Metric | Observation | Interpretation |
|---|---|---|
| Pt linewidth | 197.6–197.7 µm vs 200 µm nominal | 1.15–1.20% below nominal at two inspected features; not a wafer-wide capability estimate. |
| PECVD oxide | 233.9–238.8 nm at five locations | 4.9 nm span; descriptive spatial variation only. |
| Laser holes | 856.9–908.2 µm across four axes | 9.18–14.31% below the 1 mm nominal; investigate dimensional bias. |
| EIS | Linear conductance–conductivity response reported | Functional validation under tested conditions, not repeatability or yield evidence. |

## Proposed follow-up

- Check mask dimensions and measurement calibration before attributing linewidth deviations to lithography.
- Compare oxide thickness measurements across additional wafers before making process stability claims.
- Investigate laser-hole dimensional bias with supervised process trials and dimensional inspection.
- Obtain original EIS data and repeat measurements before quantifying calibration uncertainty.

See [data quality notes](data-quality.md) for unresolved source discrepancies.
