Repository: Chakri1512/platinum-conductivity-sensor-microfabrication

# Platinum Four-Electrode Conductivity Sensor

### Semiconductor Microfabrication & Process Characterization

**University of Utah | Utah Nanofab | Fall 2025**


**[Microfabrication](#fabrication-process-flow)** |
**[PVD](#3-physical-vapor-deposition-pvd)** |
**[PECVD](#5-plasma-enhanced-chemical-vapor-deposition-pecvd)** |
**[Metrology](#fabrication-and-metrology-equipment)** |
**[Electrical Testing](#10-electrical-characterization)**

## Project Overview

Fabrication and electrical characterization of a four-electrode
platinum conductivity flow chip for measuring liquid electrolyte
conductivity in conjunction with infrared spectroscopy.

The project involved a ten-stage cleanroom fabrication workflow,
including photolithography, thin-film deposition, lift-off,
dielectric insulation, wet etching, laser micromachining,
wafer dicing, and electrical characterization.

## Project Objectives

- Fabricate patterned platinum thin-film electrodes.
- Implement a two-mask photolithography process.
- Deposit and characterize metallic and dielectric thin films.
- Evaluate fabricated feature dimensions against design targets.
- Integrate electrolyte inlet and outlet ports.
- Validate device functionality through electrical measurements.

## Key Engineering Results

| Parameter | Result |
|---|---|
| Wafer diameter | 4 inches |
| Photolithography masks | 2 |
| Target chromium thickness | 10 nm |
| Target platinum thickness | 50 nm |
| Target electrode linewidth | 200 µm |
| Measured electrode linewidth | 197.6–197.7 µm |
| Linewidth deviation from target | 1.15–1.20% |
| PECVD SiO₂ thickness range | 233.9–238.8 nm |
| Oxide thickness measurement locations | 5 |
| Laser-machined hole diameter | Approximately 858–901 µm |
| Electrical characterization | Four-electrode EIS |
| Device validation | Linear conductance–conductivity response |

## Experimental Process Characterization

### PECVD Oxide Thickness
Five-point thickness characterization:
- Mean thickness: 236.34 nm
- Sample standard deviation: 2.11 nm
- Thickness range: 4.90 nm

### Photoresist Thickness
Five-point thickness characterization:
- Mean thickness: 1185.62 nm
- Sample standard deviation: 6.64 nm
- Thickness range: 16.00 nm

## Fabrication Process Flow

```mermaid
flowchart TD
    A[Photomask Preparation] --> B[Photolithography I]
    B --> C[Cr/Pt Sputter Deposition]
    C --> D[Lift-Off and Metrology]
    D --> E[PECVD SiO2 Deposition]
    E --> F[Photolithography II]
    F --> G[Selective Wet Etching]
    G --> H[CO2 Laser Micromachining]
    H --> I[Wafer Dicing and Soldering]
    I --> J[Electrical Characterization]
```

## 1. Photomask Preparation

A two-mask process was used to define the platinum electrode
geometry and selectively expose electrode regions through
the dielectric insulation.

- Mask 1: Platinum electrodes and interconnects.
- Mask 2: SiO₂ insulation openings.
- Equipment: Heidelberg MicroPG 101 pattern generator.
- Mask substrate: Chrome-on-glass.
- Laser wavelength: 405 nm.

### Measurement Principle

The outer electrodes provide electrical excitation,
while the inner electrodes measure the potential
difference across the electrolyte.

The four-electrode configuration helps reduce
the influence of electrode polarization on
conductivity measurements.

### Results

Electrical characterization demonstrated a linear
relationship between measured conductance and
electrolyte conductivity over the tested calibration
conditions, confirming functional device operation.

## Process Engineering and Data Analysis

The fabrication results were evaluated using:

- Design-to-fabrication dimensional comparison.
- Thin-film thickness characterization.
- Percentage deviation analysis.
- Spatial thickness variation analysis.
- Optical inspection.
- Electrical calibration analysis.
- Process documentation.

## Process Improvement Opportunities

Potential areas for further investigation include:

- Optimization of laser-machined hole dimensions.
- Evaluation of photoresist thickness uniformity.
- Improvement of mask alignment accuracy.
- Investigation of sputtered film thickness discrepancies.
- Expanded dielectric thickness sampling.
- Additional calibration and repeatability testing.

These are proposed improvements rather than completed
process optimization experiments.

## Data Quality and Limitations

This project represents an academic microfabrication
workflow rather than a production-qualified
semiconductor manufacturing process.

Reported deposition targets are distinguished from
measured dimensions and film thicknesses.

The project report contains discrepancies in the
reported substrate terminology, metal thickness units,
and oxide thickness statistics. These require verification
against original laboratory measurement records.

The available calibration results demonstrate device
functionality but do not establish manufacturing yield,
process capability, or long-term measurement repeatability.

File: process-flow.md
# Fabrication and metrology workflow

University of Utah Micromachining Laboratory, Fall 2025. The following summarizes the course workflow and final project report; it does not establish independent operation of every tool.

| Lab | Process | Equipment / method | Project evidence |
|---|---|---|---|
| 1 | Photomask preparation | Heidelberg MicroPG 101; two masks | Electrode/interconnect and oxide-opening layouts |
| 2 | First photolithography | S1813, AZ 1:1 developer, SUSS contact aligner, Nanospec 3000 | Five resist thickness readings; representative developed feature 224.3 µm |
| 3 | Metal deposition | Denton 635 sputtering, Tencor P-20H profilometer | Target stack 10 nm Cr / 50 nm Pt; actual thickness reading requires unit verification |
| 4 | Lift-off | Resist removal and optical microscopy | Final Pt linewidth 197.6–197.7 µm versus 200 µm design |
| 5 | Dielectric deposition | Oxford PlasmaPro PECVD, optical thickness metrology | Five oxide readings, 233.9–238.8 nm |
| 6 | Second photolithography | Mask alignment and optical inspection | Window widths 197.9 and 202 µm |
| 7 | Oxide wet etch | Selective oxide removal and profilometry | Exposed electrodes with insulated wiring; reported step height 2053.5 Å |
| 8 | Laser machining | CO₂ laser, optical microscopy | Fluid port dimensions documented in README |
| 9 | Device assembly | Disco DAD641 dicing and soldering | Separated devices and electrical connections |
| 10 | Functional characterization | Gamry Interface 1000E, four-electrode EIS | Linear calibration reported over three plotted points |

Sources: final report, methods and results; weekly Lab 1–10 course materials. Course handouts are not redistributed here. Target thicknesses are not measured thicknesses. See [data quality notes](data-quality.md).
